Repository: drflpp/SelTox

# GenSelTox: Genome-Informed AI-Driven Discovery and Experimental Validation of Inorganic Materials with Selective Antibacterial Action

## Abstract

The rational design of nanoparticles (NPs) with selective antimicrobial activity remains a major challenge in nanomedicine, particularly for combating antimicrobial resistance while preserving beneficial microbiota. We present an AI-driven discovery platform that integrates predictive modeling and generative design to prioritize selectively antibacterial inorganic NPs, which are subsequently validated experimentally. The platform combines a curated dataset of 2098 antibacterial activity measurements with enriched descriptors including physicochemical properties, synthesis parameters, and Kyoto Encyclopedia of Genes and Genomes (KEGG) derived functional orthologs and metabolic pathways. Gradient boosting models trained on this gene-informed dataset achieved high predictive performance, with XGBoost regression reaching cross-validated R² scores of 0.79, 0.83 and 0.80 for predicting minimal concentration (MC) using experimental parameters, functional ortholog features and metabolic pathways respectively. GenSelTox couples these models with a generative framework integrating genetic algorithms and reinforcement learning to explore NP formulation space for optimal selective toxicity. As proof-of-concept, a top-ranked ZnO NP was synthesized and tested against pathogenic (*Staphylococcus aureus*, *Pseudomonas aeruginosa*) and non-pathogenic (*Bacillus subtilis*, *Escherichia coli*) strains. Experimental results confirmed species-selective inhibition consistent with model predictions, and interpretable features revealed key genomic drivers of susceptibility including oxidative stress and DNA repair pathways. By uniting AI with mechanistic insight and empirical validation, GenSelTox advances the field toward precision nanotherapeutics.
---

## Datasets

The platform operates on three primary dataset configurations. The base dataset `MIC_df_preprocessed.csv` contains core antibacterial activity measurements including nanoparticle properties such as size distribution (minimum, average, maximum), morphological characteristics (shape), surface modifications (coating), and synthesis parameters (method, temperature, duration, solvent). This dataset also includes experimental conditions, bacterial strain identifiers, and corresponding MIC values measured in µg/mL.

Two enriched versions extend this foundation with genomic information. The dataset `MIC_df_ko.csv` incorporates 11,273 binary features representing KEGG functional orthologs (K numbers), which encode the presence or absence of specific enzymatic functions and molecular processes in each bacterial strain. The dataset `MIC_df_path.csv` similarly enriches the base data with binary features corresponding to KEGG metabolic pathways, capturing higher-level functional organization of bacterial metabolism and cellular processes.

These genomic features are acquired through the KEGG REST API. Navigate to the data preprocessing directory and execute the provided Jupyter notebook:

```bash
cd "Data and Preprocessing"
jupyter notebook GET_KEGG_ko_path.ipynb
```

This notebook queries the KEGG database for bacterial genome annotations, retrieves functional ortholog assignments and pathway memberships for each strain in the dataset, and generates binary feature matrices that are subsequently merged with the experimental measurements. The resulting files `kegg_ko_matrix.csv` and `kegg_pathway_matrix.csv` serve as the genomic annotation layers for model training.

---

### Data Preprocessing

To prepare the raw experimental data for modeling, execute the preprocessing script located in the data processing directory. This can be accomplished by running:

```bash
cd "Data and Preprocessing"
python preprocessing.py
```

The preprocessing pipeline performs several critical transformations on the raw measurements. Outlier removal is applied to MIC values (restricting the range to 0-5000 µg/mL), nanoparticle size parameters (filtering particles with average diameter below 200 nm and maximum diameter below 300 nm), and incubation conditions (limiting incubation periods to physiologically relevant ranges). Missing values in categorical features such as synthesis method and particle shape are imputed using modal values from the distribution, while numerical features including synthesis temperature and duration are imputed using mean values. Categorical features with insufficient representation (appearing in fewer than 0.5% of observations) are filtered to ensure statistical reliability. Finally, MIC values undergo logarithmic transformation to normalize their distribution and improve model performance.

After preprocessing the base experimental data, merge the genomic annotations by executing:

```bash
python merging.py
```

File: GeneticAlgorithm/V4_MIC_XGB/data/raw/ref/Ag_Synergy_raw_data.csv (part 1 of 9)
NP,Bacteria,ATCC(species),NP_Synthesis,Drug,Drug_dose (μg/disk),NP_concentration (μg/disk),NP size_min (nm),NP size_max (nm),NP size_avg (nm),shape,method,ZOI_drug (mm),ZOI_NP,ZOI_drug_NP,fold_increase_in_antibacterial_activity (%),Zeta_potential (mV),MDR,FIC,Effect,ChEBI ID,reference,doi,time (hr),Coat with antimicrobial peptide,combined MIC,peptide MIC,synergy index( Vantibiotic+AgNPs/(Vantibiotic + VAgNPs - Vantibiotic X VAgNPs).)
Ag,Escherichia coli,,green_synthesis from fungus Trichoderma viride,Erythromycin,10,,5,40,18,spherical,disc_diffusion,13,,16,0.2308,-28,,,,,https://www.sciencedirect.com/science/article/pii/S1549963409000914,10.1016/j.nano.2009.04.006,,,,,
Ag,Salmonella typhi,,green_synthesis from fungus Trichoderma viride,Erythromycin,10,,5,40,18,spherical,disc_diffusion,24,,31,0.2917,-28,,,,,https://www.sciencedirect.com/science/article/pii/S1549963409000914,,,,,,
Ag,Staphylococcus aureus,,green_synthesis from fungus Trichoderma viride,Erythromycin,10,,5,40,18,spherical,disc_diffusion,9,,10,0.1111,-28,,,,,https://www.sciencedirect.com/science/article/pii/S1549963409000914,,,,,,
Ag,Micrococcus luteus,,green_synthesis from fungus Trichoderma viride,Erythromycin,10,,5,40,18,spherical,disc_diffusion,8,,9,0.125,-28,,,,,https://www.sciencedirect.com/science/article/pii/S1549963409000914,,,,,,
Ag,Escherichia coli,,green_synthesis from fungus Trichoderma viride,Kanamycin,10,,5,40,18,spherical,disc_diffusion,12,,16,0.3333,-28,,,,,https://www.sciencedirect.com/science/article/pii/S1549963409000914,,,,,,
Ag,Salmonella typhi,,green_synthesis from fungus Trichoderma viride,Kanamycin,10,,5,40,18,spherical,disc_diffusion,13,,19,0.4615,-28,,,,,https://www.sciencedirect.com/science/article/pii/S1549963409000914,,,,,,
Ag,Staphylococcus aureus,,green_synthesis from fungus Trichoderma viride,Kanamycin,10,,5,40,18,spherical,disc_diffusion,9,,11,0.2222,-28,,,,,https://www.sciencedirect.com/science/article/pii/S1549963409000914,,,,,,
Ag,Micrococcus luteus,,green_synthesis from fungus Trichoderma viride,Kanamycin,10,,5,40,18,spherical,disc_diffusion,10,,11,0.1,-28,,,,,https://www.sciencedirect.com/science/article/pii/S1549963409000914,,,,,,
Ag,Escherichia coli,,green_synthesis from fungus Trichoderma viride,Chloramphenicol,10,,5,40,18,spherical,disc_diffusion,22,,28,0.2727,-28,,,,,https://www.sciencedirect.com/science/article/pii/S1549963409000914,,,,,,
Ag,Salmonella typhi,,green_synthesis from fungus Trichoderma viride,Chloramphenicol,10,,5,40,18,spherical,disc_diffusion,29,,36,0.2424,-28,,,,,https://www.sciencedirect.com/science/article/pii/S1549963409000914,,,,,,
Ag,Staphylococcus aureus,,green_synthesis from fungus Trichoderma viride,Chloramphenicol,10,,5,40,18,spherical,disc_diffusion,9,,10,0.1111,-28,,,,,https://www.sciencedirect.com/science/article/pii/S1549963409000914,,,,,,
Ag,Micrococcus luteus,,green_synthesis from fungus Trichoderma viride,Chloramphenicol,10,,5,40,18,spherical,disc_diffusion,10,,11,0.1,-28,,,,,https://www.sciencedirect.com/science/article/pii/S1549963409000914,,,,,,
Ag,Escherichia coli,,green_synthesis from fungus Trichoderma viride,Ampicillin,10,,5,40,18,spherical,disc_diffusion,12,,21,0.75,-28,,,,,https://www.sciencedirect.com/science/article/pii/S1549963409000914,,,,,,
Ag,Salmonella typhi,,green_synthesis from fungus Trichoderma viride,Ampicillin,10,,5,40,18,spherical,disc_diffusion,11,,20,0.8182,-28,,,,,https://www.sciencedirect.com/science/article/pii/S1549963409000914,,,,,,
Ag,Staphylococcus aureus,,green_synthesis from fungus Trichoderma viride,Ampicillin,10,,5,40,18,spherical,disc_diffusion,11,,19,0.7273,-28,,,,,https://www.sciencedirect.com/science/article/pii/S1549963409000914,,,,,,
Ag,Micrococcus luteus,,green_synthesis from fungus Trichoderma viride,Ampicillin,10,,5,40,18,spherical,disc_diffusion,10,,17,0.7,-28,,,,,https://www.sciencedirect.com/science/article/pii/S1549963409000914,,,,,,
Ag,Escherichia coli,,green_synthesis from fungus  Aspergillus flavus,Imipenem,,100,5,30,21,spherical,disc_diffusion,20,15,22 ±2,0.21,,,,,,https://www.tandfonline.com/doi/full/10.2147/IJN.S49284#,,,,,,
Ag,Staphylococcus aureus,,green_synthesis from fungus  Aspergillus flavus,Imipenem,,100,5,30,21,spherical,disc_diffusion,23,16,25 ±2,0.18,,,,,,https://www.tandfonline.com/doi/full/10.2147/IJN.S49284#,,,,,,
Ag,Micrococcus luteus,,green_synthesis from fungus  Aspergillus flavus,Imipenem,,100,5,30,21,spherical,disc_diffusion,18,14,20 ± 0.6,0.23,,,,,,https://www.tandfonline.com/doi/full/10.2147/IJN.S49284#,,,,,,
Ag,Pseudomonas aeruginosa,,green_synthesis from fungus  Aspergillus flavus,Imipenem,,100,5,30,21,spherical,disc_diffusion,12,14,20 ± 0.6,1.78,,,,,,https://www.tandfonline.com/doi/full/10.2147/IJN.S49284#,,,,,,
Ag,Enterococcus faecalis,,green_synthesis from fungus  Aspergillus flavus,Imipenem,,100,5,30,21,spherical,disc_diffusion,16,15,20 ± 0.6,0.56,,,,,,https://www.tandfonline.com/doi/full/10.2147/IJN.S49284#,,,,,,
Ag,Acinetobacter baumannii,,green_synthesis from fungus  Aspergillus flavus,Imipenem,,100,5,30,21,spherical,disc_diffusion,0,15,14 ±0.6,4.44,,,,,,https://www.tandfonline.com/doi/full/10.2147/IJN.S49284#,,,,,,
Ag,Klebsiella pneumoniae,,green_synthesis from fungus  Aspergillus flavus,Imipenem,,100,5,30,21,spherical,disc_diffusion,21,14,24 ± 1.2,0.31,,,,,,https://www.tandfonline.com/doi/full/10.2147/IJN.S49284#,,,,,,
Ag,Bacillus spp.,,green_synthesis from fungus  Aspergillus flavus,Imipenem,,100,5,30,21,spherical,disc_diffusion,21,15,25 ± 0.6,0.42,,,,,,https://www.tandfonline.com/doi/full/10.2147/IJN.S49284#,,,,,,
Ag,Escherichia coli,,green_synthesis from fungus  Aspergillus flavus,Trimethoprim,2.5,100,5,30,21,spherical,disc_diffusion,0,15,13± 1,3.69,,,,,,https://www.tandfonline.com/doi/full/10.2147/IJN.S49284#,,,,,,
Ag,Staphylococcus aureus,,green_synthesis from fungus  Aspergillus flavus,Trimethoprim,2.5,100,5,30,21,spherical,disc_diffusion,0,16,15±2,5.25,,,,,,https://www.tandfonline.com/doi/full/10.2147/IJN.S49284#,,,,,,
Ag,Micrococcus luteus,,green_synthesis from fungus  Aspergillus flavus,Trimethoprim,2.5,100,5,30,21,spherical,disc_diffusion,0,14,13± 1,3.69,,,,,,https://www.tandfonline.com/doi/full/10.2147/IJN.S49284#,,,,,,
Ag,Pseudomonas aeruginosa,,green_synthesis from fungus  Aspergillus flavus,Trimethoprim,2.5,100,5,30,21,spherical,disc_diffusion,0,14,13 ± 0.6,3.69,,,,,,https://www.tandfonline.com/doi/full/10.2147/IJN.S49284#,,,,,,
Ag,Enterococcus faecalis,,green_synthesis from fungus  Aspergillus flavus,Trimethoprim,2.5,100,5,30,21,spherical,disc_diffusion,0,15,16 ±0.6,6.11,,,,,,https://www.tandfonline.com/doi/full/10.2147/IJN.S49284#,,,,,,
Ag,Acinetobacter baumannii,,green_synthesis from fungus  Aspergillus flavus,Trimethoprim,2.5,100,5,30,21,spherical,disc_diffusion,0,15,13 ± 0.6,3.69,,,,,,https://www.tandfonline.com/doi/full/10.2147/IJN.S49284#,,,,,,
Ag,Klebsiella pneumoniae,,green_synthesis from fungus  Aspergillus flavus,Trimethoprim,2.5,100,5,30,21,spherical,disc_diffusion,0,14,12± 1,3,,,,,,https://www.tandfonline.com/doi/full/10.2147/IJN.S49284#,,,,,,
Ag,Bacillus spp.,,green_synthesis from fungus  Aspergillus flavus,Trimethoprim,2.5,100,5,30,21,spherical,disc_diffusion,0,15,13 ± 0.6,3.69,,,,,,https://www.tandfonline.com/doi/full/10.2147/IJN.S49284#,,,,,,
Ag,Escherichia coli,,green_synthesis from fungus  Aspergillus flavus,Gentamicin,10,100,5,30,21,spherical,disc_diffusion,9,15,12± 1,0.78,,,,,,https://www.tandfonline.com/doi/full/10.2147/IJN.S49284#,,,,,,
Ag,Staphylococcus aureus,,green_synthesis from fungus  Aspergillus flavus,Gentamicin,10,100,5,30,21,spherical,disc_diffusion,15,16,21 ±2,0.96,,,,,,https://www.tandfonline.com/doi/full/10.2147/IJN.S49284#,,,,,,
Ag,Micrococcus luteus,,green_synthesis from fungus  Aspergillus flavus,Gentamicin,10,100,5,30,21,spherical,disc_diffusion,0,14,17±2,7.02,,,,,,https://www.tandfonline.com/doi/full/10.2147/IJN.S49284#,,,,,,
Ag,Pseudomonas aeruginosa,,green_synthesis from fungus  Aspergillus flavus,Gentamicin,10,100,5,30,21,spherical,disc_diffusion,14,14,18± 1,0.65,,,,,,https://www.tandfonline.com/doi/full/10.2147/IJN.S49284#,,,,,,
Ag,Enterococcus faecalis,,green_synthesis from fungus  Aspergillus flavus,Gentamicin,10,100,5,30,21,spherical,disc_diffusion,8,15,15 ±0.6,2.51,,,,,,https://www.tandfonline.com/doi/full/10.2147/IJN.S49284#,,,,,,
Ag,Acinetobacter baumannii,,green_synthesis from fungus  Aspergillus flavus,Gentamicin,10,100,5,30,21,spherical,disc_diffusion,0,15,16± 1,6.1,,,,,,https://www.tandfonline.com/doi/full/10.2147/IJN.S49284#,,,,,,
Ag,Klebsiella pneumoniae,,green_synthesis from fungus  Aspergillus flavus,Gentamicin,10,100,5,30,21,spherical,disc_diffusion,22,14,25 ± 1,0.29,,,,,,https://www.tandfonline.com/doi/full/10.2147/IJN.S49284#,,,,,,
Ag,Bacillus spp.,,green_synthesis from fungus  Aspergillus flavus,Gentamicin,10,100,5,30,21,spherical,disc_diffusion,21,15,24 ± 0.6,0.31,,,,,,https://www.tandfonline.com/doi/full/10.2147/IJN.S49284#,,,,,,
Ag,Escherichia coli,,green_synthesis from fungus  Aspergillus flavus,Vancomycin,30,100,5,30,21,spherical,disc_diffusion,0,15,13±2,3.69,,,,,,https://www.tandfonline.com/doi/full/10.2147/IJN.S49284#,,,,,,
Ag,Staphylococcus aureus,,green_synthesis from fungus  Aspergillus flavus,Vancomycin,30,100,5,30,21,spherical,disc_diffusion,0,16,14±2,4.44,,,,,,https://www.tandfonline.com/doi/full/10.2147/IJN.S49284#,,,,,,
Ag,Micrococcus luteus,,green_synthesis from fungus  Aspergillus flavus,Vancomycin,30,100,5,30,21,spherical,disc_diffusion,0,14,17±2,7.02,,,,,,https://www.tandfonline.com/doi/full/10.2147/IJN.S49284#,,,,,,
Ag,Pseudomonas aeruginosa,,green_synthesis from fungus  Aspergillus flavus,Vancomycin,30,100,5,30,21,spherical,disc_diffusion,0,14,17± 1,7.02,,,,,,https://www.tandfonline.com/doi/full/10.2147/IJN.S49284#,,,,,,
Ag,Enterococcus faecalis,,green_synthesis from fungus  Aspergillus flavus,Vancomycin,30,100,5,30,21,spherical,disc_diffusion,0,15,13 ±0.6,3.69,,,,,,https://www.tandfonline.com/doi/full/10.2147/IJN.S49284#,,,,,,
Ag,Acinetobacter baumannii,,green_synthesis from fungus  Aspergillus flavus,Vancomycin,30,100,5,30,21,spherical,disc_diffusion,0,15,13 ± 0.6,3.69,,,,,,https://www.tandfonline.com/doi/full/10.2147/IJN.S49284#,,,,,,
Ag,Klebsiella pneumoniae,,green_synthesis from fungus  Aspergillus flavus,Vancomycin,30,100,5,30,21,spherical,disc_diffusion,16,14,18 ±0.6,0.27,,,,,,https://www.tandfonline.com/doi/full/10.2147/IJN.S49284#,,,,,,
Ag,Bacillus spp.,,green_synthesis from fungus  Aspergillus flavus,Vancomycin,30,100,5,30,21,spherical,disc_diffusion,16,15,19± 1,0.41,,,,,,https://www.tandfonline.com/doi/full/10.2147/IJN.S49284#,,,,,,
Ag,Escherichia coli,,green_synthesis from fungus  Aspergillus flavus,Ciprofloxacin,10,100,5,30,21,spherical,disc_diffusion,0,15,14±2,4.44,,,,,,https://www.tandfonline.com/doi/full/10.2147/IJN.S49284#,,,,,,
Ag,Staphylococcus aureus,,green_synthesis from fungus  Aspergillus flavus,Ciprofloxacin,10,100,5,30,21,spherical,disc_diffusion,28,16,29 ± 1,0.07,,,,,,https://www.tandfonline.com/doi/full/10.2147/IJN.S49284#,,,,,,
Ag,Micrococcus luteus,,green_synthesis from fungus  Aspergillus flavus,Ciprofloxacin,10,100,5,30,21,spherical,disc_diffusion,19,14,21 ± 1,0.22,,,,,,https://www.tandfonline.com/doi/full/10.2147/IJN.S49284#,,,,,,
Ag,Pseudomonas aeruginosa,,green_synthesis from fungus  Aspergillus flavus,Ciprofloxacin,10,100,5,30,21,spherical,disc_diffusion,0,14,15 ± 1.5,5.25,,,,,,https://www.tandfonline.com/doi/full/10.2147/IJN.S49284#,,,,,,
Ag,Enterococcus faecalis,,green_synthesis from fungus  Aspergillus flavus,Ciprofloxacin,10,100,5,30,21,spherical,disc_diffusion,0,15,14± 1,4.44,,,,,,https://www.tandfonline.com/doi/full/10.2147/IJN.S49284#,,,,,,
Ag,Acinetobacter baumannii,,green_synthesis from fungus  Aspergillus flavus,Ciprofloxacin,10,100,5,30,21,spherical,disc_diffusion,8,15,18 ±0.6,4.06,,,,,,https://www.tandfonline.com/doi/full/10.2147/IJN.S49284#,,,,,,
Ag,Klebsiella pneumoniae,,green_synthesis from fungus  Aspergillus flavus,Ciprofloxacin,10,100,5,30,21,spherical,disc_diffusion,22,14,35 ± 1,1.53,,,,,,https://www.tandfonline.com/doi/full/10.2147/IJN.S49284#,,,,,,
Ag,Bacillus spp.,,green_synthesis from fungus  Aspergillus flavus,Ciprofloxacin,10,100,5,30,21,spherical,disc_diffusion,23,15,38 ± 0.6,1.73,,,,,,https://www.tandfonline.com/doi/full/10.2147/IJN.S49284#,,,,,,
Ag,Staphylococcus aureus,,green_synthesis from fungus  Phytophthora infestans,Cefazolin,,,5,80,60,spherical,MIC,0.625,5,0.6,,-13.7,,,,,https://www.nature.com/articles/srep29982,10.1038/srep29982,,,,,
Ag,Pseudomonas aeruginosa,,green_synthesis from fungus  Phytophthora infestans,Cefazolin,,,5,80,60,spherical,MIC,0.625,2.5,0.3,,-13.7,,,,,https://www.nature.com/articles/srep29982,,,,,,
Ag,Escherichia coli,,green_synthesis from fungus  Phytophthora infestans,Cefazolin,,,5,80,60,spherical,MIC,0.3125,2.5,0.5,,-13.7,,,,,https://www.nature.com/articles/srep29982,,,,,,
Ag,Staphylococcus aureus,,green_synthesis from fungus  Phytophthora infestans,Mupirocin,,,5,80,60,spherical,MIC,0.625,5,0.3,,-13.7,,,,,https://www.nature.com/articles/srep29982,,,,,,
Ag,Pseudomonas aeruginosa,,green_synthesis from fungus  Phytophthora infestans,Mupirocin,,,5,80,60,spherical,MIC,0.3125,2.5,0.1,,-13.7,,,,,https://www.nature.com/articles/srep29982,,,,,,
Ag,Escherichia coli,,green_synthesis from fungus  Phytophthora infestans,Mupirocin,,,5,80,60,spherical,MIC,0,2.5,1.75,,-13.7,,,,,https://www.nature.com/articles/srep29982,,,,,,
Ag,Staphylococcus aureus,,green_synthesis from fungus  Phytophthora infestans,Gentamicin,,,5,80,60,spherical,MIC,1.25,5,0.6,,-13.7,,,,,https://www.nature.com/articles/srep29982,,,,,,
Ag,Pseudomonas aeruginosa,,green_synthesis from fungus  Phytophthora infestans,Gentamicin,,,5,80,60,spherical,MIC,0.625,2.5,0.4,,-13.7,,,,,https://www.nature.com/articles/srep29982,,,,,,
Ag,Escherichia coli,,green_synthesis from fungus  Phytophthora infestans,Gentamicin,,,5,80,60,spherical,MIC,0.3125,2.5,0.3,,-13.7,,,,,https://www.nature.com/articles/srep29982,,,,,,
Ag,Staphylococcus aureus,,green_synthesis from fungus  Phytophthora infestans,Neomycin,,,5,80,60,spherical,MIC,0.625,5,0.3,,-13.7,,,,,https://www.nature.com/articles/srep29982,,,,,,
Ag,Pseudomonas aeruginosa,,green_synthesis from fungus  Phytophthora infestans,Neomycin,,,5,80,60,spherical,MIC,0,2.5,1.75,,-13.7,,,,,https://www.nature.com/articles/srep29982,,,,,,
Ag,Escherichia coli,,green_synthesis from fungus  Phytophthora infestans,Neomycin,,,5,80,60,spherical,MIC,2.5,2.5,0,,-13.7,,,,,https://www.nature.com/articles/srep29982,,,,,,
Ag,Staphylococcus aureus,,green_synthesis from fungus  Phytophthora infestans,Tetracycline,,,5,80,60,spherical,MIC,1.25,5,0.6,,-13.7,,,,,https://www.nature.com/articles/srep29982,,,,,,
Ag,Pseudomonas aeruginosa,,green_synthesis from fungus  Phytophthora infestans,Tetracycline,,,5,80,60,spherical,MIC,1.25,2.5,0.8,,-13.7,,,,,https://www.nature.com/articles/srep29982,,,,,,
Ag,Escherichia coli,,green_synthesis from fungus  Phytophthora infestans,Tetracycline,,,5,80,60,spherical,MIC,0.625,2.5,0.3,,-13.7,,,,,https://www.nature.com/articles/srep29982,,,,,,
Ag,Staphylococcus aureus,,green_synthesis from fungus  Phytophthora infestans,Vancomycin,,,5,80,60,spherical,MIC,0.625,5,0.3,,-13.7,,,,,https://www.nature.com/articles/srep29982,,,,,,
Ag,Pseudomonas aeruginosa,,green_synthesis from fungus  Phytophthora infestans,Vancomycin,,,5,80,60,spherical,MIC,0.3125,2.5,0.3,,-13.7,,,,,https://www.nature.com/articles/srep29982,,,,,,
Ag,Escherichia coli,,green_synthesis from fungus  Phytophthora infestans,Vancomycin,,,5,80,60,spherical,MIC,0.625,2.5,0.6,,-13.7,,,,,https://www.nature.com/articles/srep29982,,,,,,
Ag,Staphylococcus aureus,,green_synthesis from fungus  Phytophthora infestans,Cefazolin,,,5,80,60,spherical,disc_diffusion,25,13,29,,-13.7,,,,,https://www.nature.com/articles/srep29982,,,,,,
Ag,Staphylococcus aureus,,green_synthesis from fungus  Phytophthora infestans,Mupirocin,,,5,80,60,spherical,disc_diffusion,31,14,32,,-13.7,,,,,https://www.nature.com/articles/srep29982,,,,,,
Ag,Staphylococcus aureus,,green_synthesis from fungus  Phytophthora infestans,Gentamicin,,,5,80,60,spherical,disc_diffusion,23,13,26,,-13.7,,,,,https://www.nature.com/articles/srep29982,,,,,,
Ag,Staphylococcus aureus,,green_synthesis from fungus  Phytophthora infestans,Neomycin,,,5,80,60,spherical,disc_diffusion,20,13.5,27,,-13.7,,,,,https://www.nature.com/articles/srep29982,,,,,,
Ag,Staphylococcus aureus,,green_synthesis from fungus  Phytophthora infestans,Tetracycline,,,5,80,60,spherical,disc_diffusion,18,17,28,,-13.7,,,,,https://www.nature.com/articles/srep29982,,,,,,
Ag,Staphylococcus aureus,,green_synthesis from fungus  Phytophthora infestans,Vancomycin,,,5,80,60,spherical,disc_diffusion,21,14,31,,-13.7,,,,,https://www.nature.com/articles/srep29982,,,,,,
Ag,Pseudomonas aeruginosa,,green_synthesis from fungus  Phytophthora infestans,Cefazolin,,,5,80,60,spherical,disc_diffusion,23,12,30,,-13.7,,,,,https://www.nature.com/articles/srep29982,,,,,,
Ag,Pseudomonas aeruginosa,,green_synthesis from fungus  Phytophthora infestans,Mupirocin,,,5,80,60,spherical,disc_diffusion,22,13,34,,-13.7,,,,,https://www.nature.com/articles/srep29982,,,,,,
Ag,Pseudomonas aeruginosa,,green_synthesis from fungus  Phytophthora infestans,Gentamicin,,,5,80,60,spherical,disc_diffusion,21,14,31,,-13.7,,,,,https://www.nature.com/articles/srep29982,,,,,,
Ag,Pseudomonas aeruginosa,,green_synthesis from fungus  Phytophthora infestans,Neomycin,,,5,80,60,spherical,disc_diffusion,0,18,20,,-13.7,,,,,https://www.nature.com/articles/srep29982,,,,,,
Ag,Pseudomonas aeruginosa,,green_synthesis from fungus  Phytophthora infestans,Tetracycline,,,5,80,60,spherical,disc_diffusion,20,13,27,,-13.7,,,,,https://www.nature.com/articles/srep29982,,,,,,
Ag,Pseudomonas aeruginosa,,green_synthesis from fungus  Phytophthora infestans,Vancomycin,,,5,80,60,spherical,disc_diffusion,24,14,30,,-13.7,,,,,https://www.nature.com/articles/srep29982,,,,,,
Ag,Escherichia coli,,green_synthesis from fungus  Phytophthora infestans,Cefazolin,,,5,80,60,spherical,disc_diffusion,22,20,28,,-13.7,,,,,https://www.nature.com/articles/srep29982,,,,,,
Ag,Escherichia coli,,green_synthesis from fungus  Phytophthora infestans,Mupirocin,,,5,80,60,spherical,disc_diffusion,0,21,24,,-13.7,,,,,https://www.nature.com/articles/srep29982,,,,,,
Ag,Escherichia coli,,green_synthesis from fungus  Phytophthora infestans,Gentamicin,,,5,80,60,spherical,disc_diffusion,21,13,32,,-13.7,,,,,https://www.nature.com/articles/srep29982,,,,,,
Ag,Escherichia coli,,green_synthesis from fungus  Phytophthora infestans,Neomycin,,,5,80,60,spherical,disc_diffusion,25,15,34,,-13.7,,,,,https://www.nature.com/articles/srep29982,,,,,,
Ag,Escherichia coli,,green_synthesis from fungus  Phytophthora infestans,Tetracycline,,,5,80,60,spherical,disc_diffusion,20,16,22,,-13.7,,,,,https://www.nature.com/articles/srep29982,,,,,,
Ag,Escherichia coli,,green_synthesis from fungus  Phytophthora infestans,Vancomycin,,,5,80,60,spherical,disc_diffusion,18,18,21,,-13.7,,,,,https://www.nature.com/articles/srep29982,,,,,,
Ag,Salmonella enterica,,chem_synthesis_reduction_by_D_maltose,Amoxicillin,,,4,10,8,spherical,MIC,1,12.5,1,,,,2,I,,https://reader.elsevier.com/reader/sd/pii/S1090023315004414?token=52741D736E7B9FF4FAD4AC0F7FA9FE1E9D43C4224EFD493E71D844F61B2D3661E5172D58EEA944037F5AECF86CF9B588&originRegion=eu-west-1&originCreation=20221130093039,10.1016/j.tvjl.2015.10.032,,,,,
Ag,Staphylococcus aureus,,chem_synthesis_reduction_by_D_maltose,Amoxicillin,,,4,10,8,spherical,MIC,2,25,0.5,,,,0.8,A,,https://reader.elsevier.com/reader/sd/pii/S1090023315004414?token=52741D736E7B9FF4FAD4AC0F7FA9FE1E9D43C4224EFD493E71D844F61B2D3661E5172D58EEA944037F5AECF86CF9B588&originRegion=eu-west-1&originCreation=20221130093039,,,,,,
Ag,Escherichia coli,,chem_synthesis_reduction_by_D_maltose,Amoxicillin,,,4,10,8,spherical,MIC,32,6.3,32,,,R,2,I,,https://reader.elsevier.com/reader/sd/pii/S1090023315004414?token=52741D736E7B9FF4FAD4AC0F7FA9FE1E9D43C4224EFD493E71D844F61B2D3661E5172D58EEA944037F5AECF86CF9B588&originRegion=eu-west-1&originCreation=20221130093039,,,,,,
Ag,Actinobacillus pleuropneumoniae,,chem_synthesis_reduction_by_D_maltose,Amoxicillin,,,4,10,8,spherical,MIC,32,25,8,,,R,0.6,A,,https://reader.elsevier.com/reader/sd/pii/S1090023315004414?token=52741D736E7B9FF4FAD4AC0F7FA9FE1E9D43C4224EFD493E71D844F61B2D3661E5172D58EEA944037F5AECF86CF9B588&originRegion=eu-west-1&originCreation=20221130093039,,,,,,
Ag,Pasteurella Multocida,,chem_synthesis_reduction_by_D_maltose,Amoxicillin,,,4,10,8,spherical,MIC,0.25,100,0.125,,,,2,I,,https://reader.elsevier.com/reader/sd/pii/S1090023315004414?token=52741D736E7B9FF4FAD4AC0F7FA9FE1E9D43C4224EFD493E71D844F61B2D3661E5172D58EEA944037F5AECF86CF9B588&originRegion=eu-west-1&originCreation=20221130093039,,,,,,
Ag,Streptococcus uberis,,chem_synthesis_reduction_by_D_maltose,Amoxicillin,,,4,10,8,spherical,MIC,0.25,6.3,0.25,,,,1,A,,https://reader.elsevier.com/reader/sd/pii/S1090023315004414?token=52741D736E7B9FF4FAD4AC0F7FA9FE1E9D43C4224EFD493E71D844F61B2D3661E5172D58EEA944037F5AECF86CF9B588&originRegion=eu-west-1&originCreation=20221130093039,,,,,,
Ag,Salmonella enterica,,chem_synthesis_reduction_by_D_maltose,Amoxicillin,,,15,30,28,spherical,MIC,1,25,1,,,,2,I,,https://reader.elsevier.com/reader/sd/pii/S1090023315004414?token=52741D736E7B9FF4FAD4AC0F7FA9FE1E9D43C4224EFD493E71D844F61B2D3661E5172D58EEA944037F5AECF86CF9B588&originRegion=eu-west-1&originCreation=20221130093039,,,,,,
Ag,Staphylococcus aureus,,chem_synthesis_reduction_by_D_maltose,Amoxicillin,,,15,30,28,spherical,MIC,2,50,1,,,,0.8,A,,https://reader.elsevier.com/reader/sd/pii/S1090023315004414?token=52741D736E7B9FF4FAD4AC0F7FA9FE1E9D43C4224EFD493E71D844F61B2D3661E5172D58EEA944037F5AECF86CF9B588&originRegion=eu-west-1&originCreation=20221130093039,,,,,,
Ag,Escherichia coli,,chem_synthesis_reduction_by_D_maltose,Amoxicillin,,,15,30,28,spherical,MIC,32,25,32,,,R,2,I,,https://reader.elsevier.com/reader/sd/pii/S1090023315004414?token=52741D736E7B9FF4FAD4AC0F7FA9FE1E9D43C4224EFD493E71D844F61B2D3661E5172D58EEA944037F5AECF86CF9B588&originRegion=eu-west-1&originCreation=20221130093039,,,,,,
Ag,Actinobacillus pleuropneumoniae,,chem_synthesis_reduction_by_D_maltose,Amoxicillin,,,15,30,28,spherical,MIC,32,50,8,,,R,0.4,S,,https://reader.elsevier.com/reader/sd/pii/S1090023315004414?token=52741D736E7B9FF4FAD4AC0F7FA9FE1E9D43C4224EFD493E71D844F61B2D3661E5172D58EEA944037F5AECF86CF9B588&originRegion=eu-west-1&originCreation=20221130093039,,,,,,
Ag,Pasteurella Multocida,,chem_synthesis_reduction_by_D_maltose,Amoxicillin,,,15,30,28,spherical,MIC,0.25,50,0.25,,,,2,I,,https://reader.elsevier.com/reader/sd/pii/S1090023315004414?token=52741D736E7B9FF4FAD4AC0F7FA9FE1E9D43C4224EFD493E71D844F61B2D3661E5172D58EEA944037F5AECF86CF9B588&originRegion=eu-west-1&originCreation=20221130093039,,,,,,
Ag,Streptococcus uberis,,chem_synthesis_reduction_by_D_maltose,Amoxicillin,,,15,30,28,spherical,MIC,0.25,6.3,0.25,,,,2,I,,https://reader.elsevier.com/reader/sd/pii/S1090023315004414?token=52741D736E7B9FF4FAD4AC0F7FA9FE1E9D43C4224EFD493E71D844F61B2D3661E5172D58EEA944037F5AECF86CF9B588&originRegion=eu-west-1&originCreation=20221130093039,,,,,,
Ag,Salmonella enterica,,chem_synthesis_reduction_by_D_maltose,penicillin G,,,4,10,8,spherical,MIC,2,12.5,1,,,,1.5,I,,https://reader.elsevier.com/reader/sd/pii/S1090023315004414?token=52741D736E7B9FF4FAD4AC0F7FA9FE1E9D43C4224EFD493E71D844F61B2D3661E5172D58EEA944037F5AECF86CF9B588&originRegion=eu-west-1&originCreation=20221130093039,,,,,,
Ag,Staphylococcus aureus,,chem_synthesis_reduction_by_D_maltose,penicillin G,,,4,10,8,spherical,MIC,1,25,0.125,,,,0.6,A,,https://reader.elsevier.com/reader/sd/pii/S1090023315004414?token=52741D736E7B9FF4FAD4AC0F7FA9FE1E9D43C4224EFD493E71D844F61B2D3661E5172D58EEA944037F5AECF86CF9B588&originRegion=eu-west-1&originCreation=20221130093039,,,,,,
Ag,Escherichia coli,,chem_synthesis_reduction_by_D_maltose,penicillin G,,,4,10,8,spherical,MIC,32,6.3,32,,,R,2,I,,https://reader.elsevier.com/reader/sd/pii/S1090023315004414?token=52741D736E7B9FF4FAD4AC0F7FA9FE1E9D43C4224EFD493E71D844F61B2D3661E5172D58EEA944037F5AECF86CF9B588&originRegion=eu-west-1&originCreation=20221130093039,,,,,,
Ag,Actinobacillus pleuropneumoniae,,chem_synthesis_reduction_by_D_maltose,penicillin G,,,4,10,8,spherical,MIC,32,25,2,,,R,0.3,S,,https://reader.elsevier.com/reader/sd/pii/S1090023315004414?token=52741D736E7B9FF4FAD4AC0F7FA9FE1E9D43C4224EFD493E71D844F61B2D3661E5172D58EEA944037F5AECF86CF9B588&originRegion=eu-west-1&originCreation=20221130093039,,,,,,
Ag,Pasteurella Multocida,,chem_synthesis_reduction_by_D_maltose,penicillin G,,,4,10,8,spherical,MIC,0.03,100,0.03,,,,2,I,,https://reader.elsevier.com/reader/sd/pii/S1090023315004414?token=52741D736E7B9FF4FAD4AC0F7FA9FE1E9D43C4224EFD493E71D844F61B2D3661E5172D58EEA944037F5AECF86CF9B588&originRegion=eu-west-1&originCreation=20221130093039,,,,,,
Ag,Salmonella enterica,,chem_synthesis_reduction_by_D_maltose,penicillin G,,,15,30,28,spherical,MIC,2,25,1,,,,1.5,I,,https://reader.elsevier.com/reader/sd/pii/S1090023315004414?token=52741D736E7B9FF4FAD4AC0F7FA9FE1E9D43C4224EFD493E71D844F61B2D3661E5172D58EEA944037F5AECF86CF9B588&originRegion=eu-west-1&originCreation=20221130093039,,,,,,
Ag,Staphylococcus aureus,,chem_synthesis_reduction_by_D_maltose,penicillin G,,,15,30,28,spherical,MIC,1,50,0.5,,,,0.6,A,,https://reader.elsevier.com/reader/sd/pii/S1090023315004414?token=52741D736E7B9FF4FAD4AC0F7FA9FE1E9D43C4224EFD493E71D844F61B2D3661E5172D58EEA944037F5AECF86CF9B588&originRegion=eu-west-1&originCreation=20221130093039,,,,,,
Ag,Escherichia coli,,chem_synthesis_reduction_by_D_maltose,penicillin G,,,15,30,28,spherical,MIC,32,25,32,,,R,2,I,,https://reader.elsevier.com/reader/sd/pii/S1090023315004414?token=52741D736E7B9FF4FAD4AC0F7FA9FE1E9D43C4224EFD493E71D844F61B2D3661E5172D58EEA944037F5AECF86CF9B588&originRegion=eu-west-1&originCreation=20221130093039,,,,,,
Ag,Actinobacillus pleuropneumoniae,,chem_synthesis_reduction_by_D_maltose,penicillin G,,,15,30,28,spherical,MIC,32,50,8,,,R,0.6,A,,https://reader.elsevier.com/reader/sd/pii/S1090023315004414?token=52741D736E7B9FF4FAD4AC0F7FA9FE1E9D43C4224EFD493E71D844F61B2D3661E5172D58EEA944037F5AECF86CF9B588&originRegion=eu-west-1&originCreation=20221130093039,,,,,,
Ag,Pasteurella Multocida,,chem_synthesis_reduction_by_D_maltose,penicillin G,,,15,30,28,spherical,MIC,0.03,50,0.03,,,,2,I,,https://reader.elsevier.com/reader/sd/pii/S1090023315004414?token=52741D736E7B9FF4FAD4AC0F7FA9FE1E9D43C4224EFD493E71D844F61B2D3661E5172D58EEA944037F5AECF86CF9B588&originRegion=eu-west-1&originCreation=20221130093039,,,,,,
Ag,Salmonella enterica,,chem_synthesis_reduction_by_D_maltose,Gentamicin,,,4,10,8,spherical,MIC,1,12.5,0.25,,,,1.3,I,,https://reader.elsevier.com/reader/sd/pii/S1090023315004414?token=52741D736E7B9FF4FAD4AC0F7FA9FE1E9D43C4224EFD493E71D844F61B2D3661E5172D58EEA944037F5AECF86CF9B588&originRegion=eu-west-1&originCreation=20221130093039,,,,,,
Ag,Staphylococcus aureus,,chem_synthesis_reduction_by_D_maltose,Gentamicin,,,4,10,8,spherical,MIC,4,25,0.5,,,,0.5,S,,https://reader.elsevier.com/reader/sd/pii/S1090023315004414?token=52741D736E7B9FF4FAD4AC0F7FA9FE1E9D43C4224EFD493E71D844F61B2D3661E5172D58EEA944037F5AECF86CF9B588&originRegion=eu-west-1&originCreation=20221130093039,,,,,,
Ag,Escherichia coli,,chem_synthesis_reduction_by_D_maltose,Gentamicin,,,4,10,8,spherical,MIC,32,6.3,16,,,R,0.8,A,,https://reader.elsevier.com/reader/sd/pii/S1090023315004414?token=52741D736E7B9FF4FAD4AC0F7FA9FE1E9D43C4224EFD493E71D844F61B2D3661E5172D58EEA944037F5AECF86CF9B588&originRegion=eu-west-1&originCreation=20221130093039,,,,,,
Ag,Actinobacillus pleuropneumoniae,,chem_synthesis_reduction_by_D_maltose,Gentamicin,,,4,10,8,spherical,MIC,8,25,8,,,,2,I,,https://reader.elsevier.com/reader/sd/pii/S1090023315004414?token=52741D736E7B9FF4FAD4AC0F7FA9FE1E9D43C4224EFD493E71D844F61B2D3661E5172D58EEA944037F5AECF86CF9B588&originRegion=eu-west-1&originCreation=20221130093039,,,,,,
Ag,Pasteurella Multocida,,chem_synthesis_reduction_by_D_maltose,Gentamicin,,,4,10,8,spherical,MIC,8,100,2,,,,0.8,A,,https://reader.elsevier.com/reader/sd/pii/S1090023315004414?token=52741D736E7B9FF4FAD4AC0F7FA9FE1E9D43C4224EFD493E71D844F61B2D3661E5172D58EEA944037F5AECF86CF9B588&originRegion=eu-west-1&originCreation=20221130093039,,,,,,
Ag,Salmonella enterica,,chem_synthesis_reduction_by_D_maltose,Gentamicin,,,15,30,28,spherical,MIC,1,25,0.25,,,,0.8,A,,https://reader.elsevier.com/reader/sd/pii/S1090023315004414?token=52741D736E7B9FF4FAD4AC0F7FA9FE1E9D43C4224EFD493E71D844F61B2D3661E5172D58EEA944037F5AECF86CF9B588&originRegion=eu-west-1&originCreation=20221130093039,,,,,,
Ag,Staphylococcus aureus,,chem_synthesis_reduction_by_D_maltose,Gentamicin,,,15,30,28,spherical,MIC,4,50,0.25,,,,0.4,S,,https://reader.elsevier.com/reader/sd/pii/S1090023315004414?token=52741D736E7B9FF4FAD4AC0F7FA9FE1E9D43C4224EFD493E71D844F61B2D3661E5172D58EEA944037F5AECF86CF9B588&originRegion=eu-west-1&originCreation=20221130093039,,,,,,
Ag,Escherichia coli,,chem_synthesis_reduction_by_D_maltose,Gentamicin,,,15,30,28,spherical,MIC,32,25,8,,,,0.4,S,,https://reader.elsevier.com/reader/sd/pii/S1090023315004414?token=52741D736E7B9FF4FAD4AC0F7FA9FE1E9D43C4224EFD493E71D844F61B2D3661E5172D58EEA944037F5AECF86CF9B588&originRegion=eu-west-1&originCreation=20221130093039,,,,,,
Ag,Actinobacillus pleuropneumoniae,,chem_synthesis_reduction_by_D_maltose,Gentamicin,,,15,30,28,spherical,MIC,8,50,0.25,,,R,0.5,S,,https://reader.elsevier.com/reader/sd/pii/S1090023315004414?token=52741D736E7B9FF4FAD4AC0F7FA9FE1E9D43C4224EFD493E71D844F61B2D3661E5172D58EEA944037F5AECF86CF9B588&originRegion=eu-west-1&originCreation=20221130093039,,,,,,
Ag,Pasteurella Multocida,,chem_synthesis_reduction_by_D_maltose,Gentamicin,,,15,30,28,spherical,MIC,8,50,2,,,,0.8,A,,https://reader.elsevier.com/reader/sd/pii/S1090023315004414?token=52741D736E7B9FF4FAD4AC0F7FA9FE1E9D43C4224EFD493E71D844F61B2D3661E5172D58EEA944037F5AECF86CF9B588&originRegion=eu-west-1&originCreation=20221130093039,,,,,,
Ag,Salmonella enterica,,chem_synthesis_reduction_by_D_maltose,Colistin,,,4,10,8,spherical,MIC,4,12.5,2,,,,1,A,,https://reader.elsevier.com/reader/sd/pii/S1090023315004414?token=52741D736E7B9FF4FAD4AC0F7FA9FE1E9D43C4224EFD493E71D844F61B2D3661E5172D58EEA944037F5AECF86CF9B588&originRegion=eu-west-1&originCreation=20221130093039,,,,,,
Ag,Escherichia coli,,chem_synthesis_reduction_by_D_maltose,Colistin,,,4,10,8,spherical,MIC,8,6.3,2,,,,0.5,S,,https://reader.elsevier.com/reader/sd/pii/S1090023315004414?token=52741D736E7B9FF4FAD4AC0F7FA9FE1E9D43C4224EFD493E71D844F61B2D3661E5172D58EEA944037F5AECF86CF9B588&originRegion=eu-west-1&originCreation=20221130093039,,,,,,
Ag,Actinobacillus pleuropneumoniae,,chem_synthesis_reduction_by_D_maltose,Colistin,,,4,10,8,spherical,MIC,8,25,8,,,,2,I,,https://reader.elsevier.com/reader/sd/pii/S1090023315004414?token=52741D736E7B9FF4FAD4AC0F7FA9FE1E9D43C4224EFD493E71D844F61B2D3661E5172D58EEA944037F5AECF86CF9B588&originRegion=eu-west-1&originCreation=20221130093039,,,,,,
Ag,Pasteurella Multocida,,chem_synthesis_reduction_by_D_maltose,Colistin,,,4,10,8,spherical,MIC,8,100,1,,,,0.6,A,,https://reader.elsevier.com/reader/sd/pii/S1090023315004414?token=52741D736E7B9FF4FAD4AC0F7FA9FE1E9D43C4224EFD493E71D844F61B2D3661E5172D58EEA944037F5AECF86CF9B588&originRegion=eu-west-1&originCreation=20221130093039,,,,,,
Ag,Salmonella enterica,,chem_synthesis_reduction_by_D_maltose,Colistin,,,15,30,28,spherical,MIC,4,25,2,,,,1,A,,https://reader.elsevier.com/reader/sd/pii/S1090023315004414?token=52741D736E7B9FF4FAD4AC0F7FA9FE1E9D43C4224EFD493E71D844F61B2D3661E5172D58EEA944037F5AECF86CF9B588&originRegion=eu-west-1&originCreation=20221130093039,,,,,,
Ag,Escherichia coli,,chem_synthesis_reduction_by_D_maltose,Colistin,,,15,30,28,spherical,MIC,8,25,2,,,,0.8,A,,https://reader.elsevier.com/reader/sd/pii/S1090023315004414?token=52741D736E7B9FF4FAD4AC0F7FA9FE1E9D43C4224EFD493E71D844F61B2D3661E5172D58EEA944037F5AECF86CF9B588&originRegion=eu-west-1&originCreation=20221130093039,,,,,,
Ag,Actinobacillus pleuropneumoniae,,chem_synthesis_reduction_by_D_maltose,Colistin,,,15,30,28,spherical,MIC,8,50,2,,,,0.8,A,,https://reader.elsevier.com/reader/sd/pii/S1090023315004414?token=52741D736E7B9FF4FAD4AC0F7FA9FE1E9D43C4224EFD493E71D844F61B2D3661E5172D58EEA944037F5AECF86CF9B588&originRegion=eu-west-1&originCreation=20221130093039,,,,,,
Ag,Pasteurella Multocida,,chem_synthesis_reduction_by_D_maltose,Colistin,,,15,30,28,spherical,MIC,8,50,1,,,,0.6,A,,https://reader.elsevier.com/reader/sd/pii/S1090023315004414?token=52741D736E7B9FF4FAD4AC0F7FA9FE1E9D43C4224EFD493E71D844F61B2D3661E5172D58EEA944037F5AECF86CF9B588&originRegion=eu-west-1&originCreation=20221130093039,,,,,,
Ag,Enterococcus faecium,19434,chem_synthesis,Ampicillin,,,,,3,spherical,MIC,2,0.25,,,,,0.375,S,,https://www.microbiologyresearch.org/content/journal/jmm/10.1099/jmm.0.047100-0,10.1099/jmm.0.047100-0,,,,,
Ag,Staphylococcus aureus,25923,chem_synthesis,Ampicillin,,,,,3,spherical,MIC,4,0.5,,,,,0.5,PS,,https://www.microbiologyresearch.org/content/journal/jmm/10.1099/jmm.0.047100-0,,,,,,
Ag,Streptococcus mutans,3065,chem_synthesis,Ampicillin,,,,,3,spherical,MIC,2,2,,,,,0.375,S,,https://www.microbiologyresearch.org/content/journal/jmm/10.1099/jmm.0.047100-0,,,,,,
Ag,Escherichia coli O157,43895,chem_synthesis,Ampicillin,,,,,3,spherical,MIC,4,0.5,,,,,0.5,PS,,https://www.microbiologyresearch.org/content/journal/jmm/10.1099/jmm.0.047100-0,,,,,,
Ag,Escherichia coli,25922,chem_synthesis,Ampicillin,,,,,3,spherical,MIC,8,2,,,,,0.375,S,,https://www.microbiologyresearch.org/content/journal/jmm/10.1099/jmm.0.047100-0,,,,,,
Ag,Pseudomonas aeruginosa,27853,chem_synthesis,Ampicillin,,,,,3,spherical,MIC,2,0.5,,,,,0.5,PS,,https://www.microbiologyresearch.org/content/journal/jmm/10.1099/jmm.0.047100-0,,,,,,
Ag,Enterococcus faecium,19434,chem_synthesis,Chloramphenicol,,,,,3,spherical,MIC,4,0.25,,,,,0.375,S,,https://www.microbiologyresearch.org/content/journal/jmm/10.1099/jmm.0.047100-0,,,,,,
Ag,Staphylococcus aureus,25923,chem_synthesis,Chloramphenicol,,,,,3,spherical,MIC,2,0.5,,,,,0.75,PS,,https://www.microbiologyresearch.org/content/journal/jmm/10.1099/jmm.0.047100-0,,,,,,
Ag,Streptococcus mutans,3065,chem_synthesis,Chloramphenicol,,,,,3,spherical,MIC,4,2,,,,,0.5,PS,,https://www.microbiologyresearch.org/content/journal/jmm/10.1099/jmm.0.047100-0,,,,,,
Ag,Escherichia coli,43895,chem_synthesis,Chloramphenicol,,,,,3,spherical,MIC,2,0.5,,,,,0.5,PS,,https://www.microbiologyresearch.org/content/journal/jmm/10.1099/jmm.0.047100-0,,,,,,
Ag,Escherichia coli O157,25922,chem_synthesis,Chloramphenicol,,,,,3,spherical,MIC,4,2,,,,,0.5,PS,,https://www.microbiologyresearch.org/content/journal/jmm/10.1099/jmm.0.047100-0,,,,,,
Ag,Pseudomonas aeruginosa,27853,chem_synthesis,Chloramphenicol,,,,,3,spherical,MIC,1,0.5,,,,,0.375,S,,https://www.microbiologyresearch.org/content/journal/jmm/10.1099/jmm.0.047100-0,,,,,,
Ag,Enterococcus faecium,19434,chem_synthesis,Kanamycin,,,,,3,spherical,MIC,2,0.25,,,,,0.75,PS,,https://www.microbiologyresearch.org/content/journal/jmm/10.1099/jmm.0.047100-0,,,,,,
Ag,Staphylococcus aureus,25923,chem_synthesis,Kanamycin,,,,,3,spherical,MIC,4,0.5,,,,,0.375,S,,https://www.microbiologyresearch.org/content/journal/jmm/10.1099/jmm.0.047100-0,,,,,,
Ag,Streptococcus mutans,3065,chem_synthesis,Kanamycin,,,,,3,spherical,MIC,4,2,,,,,0.375,S,,https://www.microbiologyresearch.org/content/journal/jmm/10.1099/jmm.0.047100-0,,,,,,
Ag,Escherichia coli,43895,chem_synthesis,Kanamycin,,,,,3,spherical,MIC,4,0.5,,,,,0.5,PS,,https://www.microbiologyresearch.org/content/journal/jmm/10.1099/jmm.0.047100-0,,,,,,
Ag,Escherichia coli O157,25922,chem_synthesis,Kanamycin,,,,,3,spherical,MIC,4,2,,,,,0.375,S,,https://www.microbiologyresearch.org/content/journal/jmm/10.1099/jmm.0.047100-0,,,,,,
Ag,Pseudomonas aeruginosa,27853,chem_synthesis,Kanamycin,,,,,3,spherical,MIC,2,0.5,,,,,0.375,S,,https://www.microbiologyresearch.org/content/journal/jmm/10.1099/jmm.0.047100-0,,,,,,
Ag,Staphylococcus aureus,,green_synthesis by Klebsiella pneumoniae,penicillin G,10,10,5,32,22.5,spherical,disc_diffusion,0,,12,1.938,,,,,,https://www.sciencedirect.com/science/article/abs/pii/S1549963407000469,10.1016/j.nano.2007.02.001,,,,,
Ag,Staphylococcus aureus,,green_synthesis by Klebsiella pneumoniae,Amoxicillin,10,10,5,32,22.5,spherical,disc_diffusion,7.5,,14,2.484,,,,,,https://www.sciencedirect.com/science/article/abs/pii/S1549963407000469,,,,,,
Ag,Staphylococcus aureus,,green_synthesis by Klebsiella pneumoniae,Carbenicillin,100,10,5,32,22.5,spherical,disc_diffusion,28,,28,0,,,,,,https://www.sciencedirect.com/science/article/abs/pii/S1549963407000469,,,,,,
Ag,Staphylococcus aureus,,green_synthesis by Klebsiella pneumoniae,Cephalexin,30,10,5,32,22.5,spherical,disc_diffusion,16,,16,0,,,,,,https://www.sciencedirect.com/science/article/abs/pii/S1549963407000469,,,,,,
Ag,Staphylococcus aureus,,green_synthesis by Klebsiella pneumoniae,Cefixime,5,10,5,32,22.5,spherical,disc_diffusion,29,,29,0,,,,,,https://www.sciencedirect.com/science/article/abs/pii/S1549963407000469,,,,,,
Ag,Staphylococcus aureus,,green_synthesis by Klebsiella pneumoniae,Erythromycin,5,10,5,32,22.5,spherical,disc_diffusion,10,,14,0.96,,,,,,https://www.sciencedirect.com/science/article/abs/pii/S1549963407000469,,,,,,
Ag,Staphylococcus aureus,,green_synthesis by Klebsiella pneumoniae,Gentamicin,10,10,5,32,22.5,spherical,disc_diffusion,25,,25,0,,,,,,https://www.sciencedirect.com/science/article/abs/pii/S1549963407000469,,,,,,
Ag,Staphylococcus aureus,,green_synthesis by Klebsiella pneumoniae,Amikacin,30,10,5,32,22.5,spherical,disc_diffusion,23,,23,0,,,,,,https://www.sciencedirect.com/science/article/abs/pii/S1549963407000469,,,,,,
Ag,Staphylococcus aureus,,green_synthesis by Klebsiella pneumoniae,Tetracycline,25,10,5,32,22.5,spherical,disc_diffusion,25,,25,0,,,,,,https://www.sciencedirect.com/science/article/abs/pii/S1549963407000469,,,,,,
Ag,Staphylococcus aureus,,green_synthesis by Klebsiella pneumoniae,Co-trimoxazole,2,10,5,32,22.5,spherical,disc_diffusion,36,,36,0,,,,,,https://www.sciencedirect.com/science/article/abs/pii/S1549963407000469,,,,,,
Ag,Staphylococcus aureus,,green_synthesis by Klebsiella pneumoniae,Clindamycin,300,10,5,32,22.5,spherical,disc_diffusion,0,,9,0.653,,,,,,https://www.sciencedirect.com/science/article/abs/pii/S1549963407000469,,,,,,
Ag,Staphylococcus aureus,,green_synthesis by Klebsiella pneumoniae,Nitrofurantoin,300,10,5,32,22.5,spherical,disc_diffusion,25,,25,0,,,,,,https://www.sciencedirect.com/science/article/abs/pii/S1549963407000469,,,,,,
Ag,Staphylococcus aureus,,green_synthesis by Klebsiella pneumoniae,Nalidixic acid,30,10,5,32,22.5,spherical,disc_diffusion,25,,25,0,,,,,,https://www.sciencedirect.com/science/article/abs/pii/S1549963407000469,,,,,,
Ag,Staphylococcus aureus,,green_synthesis by Klebsiella pneumoniae,Vancomycin,30,10,5,32,22.5,spherical,disc_diffusion,0,,13,2.45,,,,,,https://www.sciencedirect.com/science/article/abs/pii/S1549963407000469,,,,,,
Ag,Escherichia coli,,green_synthesis by Klebsiella pneumoniae,penicillin G,10,10,5,32,22.5,spherical,disc_diffusion,8,,12,1.25,,,,,,https://www.sciencedirect.com/science/article/abs/pii/S1549963407000469,,,,,,
Ag,Escherichia coli,,green_synthesis by Klebsiella pneumoniae,Amoxicillin,10,10,5,32,22.5,spherical,disc_diffusion,10,,12,0.44,,,,,,https://www.sciencedirect.com/science/article/abs/pii/S1549963407000469,,,,,,
Ag,Escherichia coli,,green_synthesis by Klebsiella pneumoniae,Carbenicillin,100,10,5,32,22.5,spherical,disc_diffusion,26,,26,0,,,,,,https://www.sciencedirect.com/science/article/abs/pii/S1549963407000469,,,,,,
Ag,Escherichia coli,,green_synthesis by Klebsiella pneumoniae,Cephalexin,30,10,5,32,22.5,spherical,disc_diffusion,15,,15,0,,,,,,https://www.sciencedirect.com/science/article/abs/pii/S1549963407000469,,,,,,
Ag,Escherichia coli,,green_synthesis by Klebsiella pneumoniae,Cefixime,5,10,5,32,22.5,spherical,disc_diffusion,28,,28,0,,,,,,https://www.sciencedirect.com/science/article/abs/pii/S1549963407000469,,,,,,
